Repository: kunalchandan/ECE499-Report

File: Main/Ch1/sop.tex

\begin{tcolorbox}
    [width=0.934\textwidth,
    colback={white},
    title={\textbf{Note}: Electroplating procedure used in the E3-3139 Lab},
    colbacktitle={purple4},
    coltitle=white,
    colframe={purple4},
    breakable]
    \raggedright % align the text to the left

    \mpsection{Purpose}
    Depositing Indium from an electroplating solution onto samples for die-bonding. The solution used is from Indium Corporation of America and uses their Indium Sulfamate Plating Kit to perform the Indium electroplating.

    \mpsection{Equipment}
    \begin{center}

    \begin{tabular}{|l|c|}
        \hline
        \textbf{Name}  &   \textbf{Quantity} \\
        \hline
        Fume Hood                           &	1 \\
        N2 Gun                              &	1 \\
        DI Water Bottle                     &	1 \\
        2L Beakers                          &	2 \\
        400mL Beaker                        &	1 \\
        200mL Beaker                        &	1 \\
        1L HDPE Bottle                      &	1 \\
        500mL HDPE Bottle                   &	1 \\
        Hotplate with Magnetic Stirring     &	1 \\
        Magnetic Stir Bar                   &   1 \\
        Funnel                              &	1 \\
        Insulated Copper Wire               &	2 \\
        Banana Plug Wires                   &	2 \\
        Copper Alligator Clips              &	2 \\
        Tweezers kit                        &	1 \\
        Custom Sample Holder                &	1 \\
        \hline
    \end{tabular}

    \vspace{0.5cm}

    \begin{tabular}{|l|c|}
        \hline
        \textbf{Name} & \textbf{Quantity} \\
        \hline
        Indium Sulfamate Plating Bath           & 1L \\
        Indium Anode (30 cm x 2.5 cm x 1.5 mm)  & 1 \\
        Sulfamic Acid                           & 150mL \\
        15-20\% HCl                             & 150mL \\
        DI Water                                & 10L \\
        pH Paper Set or pH Meter                & 1 \\
        Clean Room Wipes Pack                   & 1 \\
        \hline
    \end{tabular}

    \end{center}


    \mpsection{Chemical Hazards}

    No new chemicals are being introduced into the lab, and the SDS of the chemicals relevant to the experiment are attached with the following SOP.

    \begin{itemize}
        \item Sulfamic Acid
        \item Indium Sulfamate Plating Bath
    \end{itemize}

    \mpsection{Safety Procedure}
    \begin{itemize}
        \item Lab apron, rubber gloves, safety goggles, face-shield, and closed-toed shoes must be worn before interacting with any chemicals
        \item To avoid spills ready all beakers and bottles under the fume-hood over clean room wipes before opening
        \item Use care when opening and pouring chemicals to avoid spills during the preparation and process of the experiment
        \item Do not touch your face or exposed skin during the process of the experiment
        \item Always wash hands after handling any chemicals or materials
        \item Avoid inhaling the mist or vapour of the chemicals, and avoid exposure to eyes and skin
        \item Perform the entire experiment under a fume hood
    \end{itemize}

    \mpsection{Process Flow}
    \begin{enumerate}
        \item Prepare the fume hood surface:
        \begin{enumerate}
            \item Place clean room wipes on the surface of the fume hood.
            \item Ensure your name and contact information are visible at the work location in case people need to contact you.
            \item Chemicals in the beakers should be identified, and all beakers should be labelled with what chemicals will be in them.
        \end{enumerate}
        \item Place the digital hotplate with stirring functionality inside the fume hood.
        \begin{enumerate}
            \item Do not place a wipe on the hotplate surface. This interferes with the transmission of heat to the beaker and its contents. It may also present a fire hazard. This is regardless of weather the heating element will be used.
            \item Do NOT turn on the heating element over the course of this experiment.
        \end{enumerate}
        \item Set all four beakers (2x 2L, 1x 400mL, 1x 200mL) under the fume hood, and set one 2L beaker on the hotplate. Place the stir bar inside the beaker on the hotplate.
        \item Build the Custom Sample Holder and place in the beaker on the hotplate at the appropriate distance for the electroplating process (~5 cm).
        \item Place the indium anode into the beaker on the hotplate, ensure that there is an appropriate distance from the sample and ensure that the electrode is connected to an alligator clip. Be sure to use fresh gloves when handling the indium electrode to avoid contamination.
        \begin{enumerate}
            \item Anode/cathode distance may alter grain size and uniformity of electroplating.
            \item It is essential that the sample is perpendicular to the normal of the anode (indium)
        \end{enumerate}

        \item Ensure that all PPE is worn appropriately, and no skin is exposed.
        \item Acquire the indium sulfamate solution, sulfamic acid, and diluted HCl solutions from the Acids cabinet and transport it to the fume hood.
        \begin{enumerate}
            \item Pour the indium sulfamate solution into the beaker on the hotplate.


            \textit{Ensure that the hotplate is OFF and the beaker is at room temperature to avoid shattering glass}
            \item Pour the sulfamic acid into the 200mL beaker
            \item Pour the HCl dilution into the 400mL beaker
            \item Pour ~2L of DI water into the remaining large beaker
            \item Turn on stirring to ~300RPM
        \end{enumerate}

        \item Check the pH of the indium sulfamate solution and verify it is between 1.5 and 2. If the pH exceeds 2 titrate sulfamic acid and mix until the pH enters the range again.
        \begin{enumerate}
            \item Titration of sulfamic acid into the indium sulfamate solution can be done using a pipette that is labelled and only to be used for sulfamic acid. Since the exact pH is not important titration with a pipette is sufficient and a buret is not required.
            \item Note that all tools used in the titration process must be rinsed with DI water and dried with N2.
        \end{enumerate}

        % \setcounter{enumi}{8}
        \item Power should ideally be supplied with a pulsed constant current source and set to values in accordance with current over the plating surface area.
        \begin{enumerate}
            \item Ensure that the power supply is set and ready but disconnected from the sample now.
            \item Measure the surface area of the sample and validate that current supplied to the sample is nominal to $10-20A/ft^2$ or $0.01-0.02A/cm^2$. For the current design this corresponds to nominal values of (0.02A, 0.1V)
            \item Power should be connected as NEGATIVE terminal to sample and POSITIVE terminal to indium anode
            \item Electroplating time is a function of the current density and expected final thickness of the deposited indium.
        \end{enumerate}

        \item Rinse the sample with DI water, place into HCl solution for the activation time (~5 min), rinse again with DI water, and place into the sulfamic acid solution for cleansing (~3 min).
        \begin{enumerate}
            \item The sample should be attached to the custom holder
            \item The HCl solution is required for cleaning and acid-activation (see the guide to indium plating).
            \item The sulfamic acid ensures the pH of the base mentalization surface remains acidic and no reformation of oxide occurs.
        \end{enumerate}

        \item Place the sample into the plating bath at the appropriate distance and turn on the power supply for the target plating time.
        \begin{itemize}
            \item See the Indium electroplating guide for more information on how this affects the grain size
        \end{itemize}
    \end{enumerate}

    \vspace{0.5cm} % add some vertical space between the body of the minipage and the closing statement

    \textit{-- Waste disposal, storage instructions for equipment and materials, emergency procedures, and MSDS can be found in the original electroplating SOP document. They were not attached for brevity }

\end{tcolorbox}
